Repository: mdeagen/nmcuration

# Curation Project "Wishlist"
This directory is intended for curation progress that have reached an internal or external roadblock and are **no longer actively in progress** until a requested fix has been implemented.

Before moving a project to the "In Progress" directory
* Create a sub-directory for the curation job
* Create a Traveler README.md (see below for instructions)
* Identify datasets of interest (including Figure/Table number where applicable)
* If in communication with the author(s), request and obtain raw datasets where applicable

File: wishlist/L300_Nakane_1999_recurate/OldXMLs/L300_S6_Nakane_1999.xml
<?xml version='1.0' encoding='UTF-8'?>
<PolymerNanocomposite><ID>L300_S6_Nakane_1999</ID><Control_ID>L300_S1_Nakane_1999</Control_ID><DATA_SOURCE><Citation><CommonFields><CitationType>research article</CitationType><Publication>Journal of Applied Polymer Science</Publication><Title>Properties and structure of poly(vinyl alcohol)/silica composites</Title><Author>Nakane, Koji</Author><Author>Yamashita, Tomonori</Author><Author>Iwakura, Kenji</Author><Author>Suzuki, Fumio</Author><Publisher>Wiley Blackwell (John Wiley &amp; Sons)</Publisher><PublicationYear>1999</PublicationYear><DOI>10.1002/(SICI)1097-4628(19991003)74:1&lt;133::AID-APP16&gt;3.0.CO;2-N</DOI><Volume>74</Volume><URL>http://doi.wiley.com/10.1002/%28SICI%291097-4628%2819991003%2974%3A1%3C133%3A%3AAID-APP16%3E3.0.CO%3B2-N</URL><Language>English</Language><DateOfCitation>2019-06-26</DateOfCitation></CommonFields><CitationType><Journal><ISSN>1097-4628</ISSN><Issue>1</Issue></Journal></CitationType></Citation></DATA_SOURCE><MATERIALS><Matrix><MatrixComponent><ChemicalName>poly(vinyl alcohol)</ChemicalName><StdChemicalName>Poly(vinyl alcohol)</StdChemicalName><uSMILES>C(C(O)[*])[*]</uSMILES><Abbreviation>PVA</Abbreviation><ManufacturerOrSourceName>Kuraray Co., Ltd., Japan</ManufacturerOrSourceName><TradeName>Poval 117</TradeName><Density><description>inserted from ChemProps, NanoMine</description><value>1.21</value><unit>g/cm3</unit></Density></MatrixComponent><MatrixProcessing><ChooseParameter><Other>The polymer underwent resaponification with an aqueous solution of sodium hydroxide</Other></ChooseParameter><ChooseParameter><Other>Subsequently, it was dilated with pure water in a cellophane tube (Visking Tube) for 3 weeks with occasional change of water.</Other></ChooseParameter></MatrixProcessing></Matrix><Filler><FillerComponent><ChemicalName>silica</ChemicalName><StdChemicalName>Silicon dioxide</StdChemicalName><PubChemRef>Tetraethoxysilane</PubChemRef><Abbreviation>TEOS</Abbreviation><ManufacturerOrSourceName>Shin-etsu Kagaku Co., Ltd., Japan</ManufacturerOrSourceName><Density><description>inserted from ChemProps, NanoMine</description><value>2.65</value><unit>g/cm3</unit></Density><FillerComponentInComposite><mass>0.5</mass><volume>0.3134715025906736</volume></FillerComponentInComposite></FillerComponent><FillerComposition><Fraction><mass><value>0.5</value><source>reported</source></mass><volume><value>0.3134715025906736</value><source>computed by NanoMine</source></volume></Fraction></FillerComposition></Filler></MATERIALS><PROCESSING><Other_Processing><ChooseParameter><Mixing><Description>Aqueous HCl was added dropwise to TEOS while stirring</Description><MixingMethod>stirring</MixingMethod><Temperature><value>0</value><unit>Celsius</unit></Temperature></Mixing></ChooseParameter><ChooseParameter><Other>PVA was dropped slowly into silica sol</Other></ChooseParameter><ChooseParameter><Heating><Description>The mixture was heated in a water bath</Description><Temperature><value>50</value><unit>Celsius</unit></Temperature><Time><value>2</value><unit>hours</unit></Time></Heating></ChooseParameter><ChooseParameter><Molding><MoldingMode>casting</MoldingMode><MoldingInfo><Description>The mixture was cast in a polystyrene Petri dish</Description></MoldingInfo></Molding></ChooseParameter><ChooseParameter><Other>The sol was aged in a sealed dish for 1 week at 40 C.</Other></ChooseParameter><ChooseParameter><Drying-Evaporation><Description>The wet gel was dried in air and further in vacuo.</Description><Temperature><value>40</value><unit>Celsius</unit></Temperature><AmbientCondition>atmosphere</AmbientCondition></Drying-Evaporation></ChooseParameter></Other_Processing></PROCESSING><CHARACTERIZATION><Dynamic_Mechanical_Analysis><Equipment>(DVE-V4, Rheology Co., Ltd., Japan)</Equipment></Dynamic_Mechanical_Analysis><XRay_Diffraction_and_Scattering><Equipment>(RAD-rA model, Rigaku Co., Ltd., Japan)</Equipment></XRay_Diffraction_and_Scattering><Thermogravimetric_Analysis><Equipment>(TG/DTA220, Seiko Co. Ltd., Japan)</Equipment></Thermogravimetric_Analysis></CHARACTERIZATION><PROPERTIES><Mechanical><Tensile><TensileModulus><value>55.53031562</value><unit>MPa</unit></TensileModulus><ElongationAtBreak><value>2.455816663</value><unit>MPa</unit></ElongationAtBreak></Tensile></Mechanical><Viscoelastic><DynamicProperties><MeasurementMode>tensile</MeasurementMode><MeasurementMethod>DMA</MeasurementMethod><DMA_mode><TemperatureSweep><condition><frequency><value>110</value><unit>Hz</unit></frequency></condition></TemperatureSweep></DMA_mode><DynamicPropertyProfile><data><AxisLabel><xName>Temperature</xName><xUnit>celsius</xUnit><yName>Storage Modulus</yName><yUnit>MPa</yUnit></AxisLabel><data><headers><column id="0">Temperature ( C)</column><column id="1">Log E' (Mpa)</column></headers><rows><row id="0"><column id="0">38.8232166817</column><column id="1">3.7007337397</column></row><row id="1"><column id="0">43.3941530916</column><column id="1">3.6981318623</column></row><row id="2"><column id="0">47.9628165346</column><column id="1">3.68197560772</column></row><row id="3"><column id="0">52.5302967894</column><column id="1">3.65888371512</column></row><row id="4"><column id="0">57.0931688373</column><column id="1">3.60894699466</column></row><row id="5"><column id="0">61.6531763242</column><column id="1">3.54324313488</column></row><row id="6"><column id="0">66.212187442</column><column id="1">3.47313585839</column></row><row id="7"><column id="0">70.7759624494</column><column id="1">3.43073924776</column></row><row id="8"><column id="0">75.3427577004</column><column id="1">3.4054492546</column></row><row id="9"><column id="0">79.9045711062</column><column id="1">3.35322695967</column></row><row id="10"><column id="0">84.4638001798</column><column id="1">3.28803787488</column></row><row id="11"><column id="0">89.0256447221</column><column id="1">3.23777906848</column></row><row id="12"><column id="0">93.593249523</column><column id="1">3.21812097045</column></row><row id="13"><column id="0">98.1620375121</column><column id="1">3.20470703769</column></row><row id="14"><column id="0">102.73253801</column><column id="1">3.20019761673</column></row><row id="15"><column id="0">107.305778524</column><column id="1">3.20988336596</column></row><row id="16"><column id="0">111.881354277</column><column id="1">3.231777644</column></row><row id="17"><column id="0">116.456898894</column><column id="1">3.25365745873</column></row><row id="18"><column id="0">121.03091782</column><column id="1">3.26761493374</column></row><row id="19"><column id="0">125.602601507</column><column id="1">3.2692651882</column></row><row id="20"><column id="0">130.175592928</column><column id="1">3.27783959087</column></row><row id="21"><column id="0">134.749767537</column><column id="1">3.2927295214</column></row><row id="22"><column id="0">139.321949409</column><column id="1">3.29704710413</column></row><row id="23"><column id="0">143.891889449</column><column id="1">3.28942562653</column></row><row id="24"><column id="0">148.462794723</column><column id="1">3.28694744997</column></row><row id="25"><column id="0">153.034229317</column><column id="1">3.28728327673</column></row><row id="26"><column id="0">157.606411188</column><column id="1">3.2915937181</column></row><row id="27"><column id="0">162.175790772</column><column id="1">3.281010353</column></row><row id="28"><column id="0">166.744734443</column><column id="1">3.26815681655</column></row><row id="29"><column id="0">171.314549938</column><column id="1">3.25994559854</column></row><row id="30"><column id="0">175.883119971</column><column id="1">3.24521352002</column></row><row id="31"><column id="0">180.310859467</column><column id="1">3.24114151589</column></row></rows></data></data></DynamicPropertyProfile></DynamicProperties><DynamicProperties><MeasurementMode>tensile</MeasurementMode><MeasurementMethod>DMA</MeasurementMethod><DMA_mode><TemperatureSweep><condition><frequency><value>110</value><unit>Hz</unit></frequency></condition></TemperatureSweep></DMA_mode><DynamicPropertyProfile><data><AxisLabel><xName>Temperature</xName><xUnit>celsius</xUnit><yName>Tan delta</yName></AxisLabel><data><headers><column id="0">Temperature ( C)</column><column id="1">Tan delta</column></headers><rows><row id="0"><column id="0">39.7573774461</column><column id="1">0.048451670723</column></row><row id="1"><column id="0">43.8258664944</column><column id="1">0.0509331124385</column></row><row id="2"><column id="0">47.8938475908</column><column id="1">0.0528495369972</column></row><row id="3"><column id="0">52.3084035143</column><column id="1">0.0531107526585</column></row><row id="4"><column id="0">55.6931520562</column><column id="1">0.0591263442095</column></row><row id="5"><column id="0">58.1751845804</column><column id="1">0.068461248285</column></row><row id="6"><column id="0">61.3317266275</column><column id="1">0.0752834592234</column></row><row id="7"><column id="0">64.8945045288</column><column id="1">0.0795778741303</column></row><row id="8"><column id="0">69.2681354039</column><column id="1">0.0822511504997</column></row><row id="9"><column id="0">73.5952196738</column><column id="1">0.0822477917759</column></row><row id="10"><column id="0">76.6348112599</column><column id="1">0.0784500741188</column></row><row id="11"><column id="0">78.6148677964</column><column id="1">0.0708137270346</column></row><row id="12"><column id="0">82.0776891887</column><column id="1">0.0643397817951</column></row><row id="13"><column id="0">85.4660404268</column><column id="1">0.0596567723069</column></row><row id="14"><column id="0">87.8472323778</column><column id="1">0.0555166269926</column></row><row id="15"><column id="0">91.2590010292</column><column id="1">0.0503838550911</column></row><row id="16"><column id="0">93.7450637848</column><column id="1">0.0449068900792</column></row><row id="17"><column id="0">99.3719147994</column><column id="1">0.0353097048139</column></row><row id="18"><column id="0">97.3894032075</column><column id="1">0.0404599415672</column></row><row id="19"><column id="0">100.952683351</column><column id="1">0.0302061853379</column></row><row id="20"><column id="0">104.45054914</column><column id="1">0.0274316545929</column></row><row id="21"><column id="0">108.864031858</column><column id="1">0.0264990972249</column></row><row id="22"><column id="0">112.929912505</column><column id="1">0.0260790994867</column></row><row id="23"><column id="0">116.995944164</column><column id="1">0.0258270798221</column></row><row id="24"><column id="0">121.061110932</column><column id="1">0.0246130039176</column></row><row id="25"><column id="0">125.125426537</column><column id="1">0.0224521425071</column></row><row id="26"><column id="0">129.189344018</column><column id="1">0.0198484298116</column></row><row id="27"><column id="0">133.459358939</column><column id="1">0.0152022103778</column></row><row id="28"><column id="0">137.316327817</column><column id="1">0.0136942189146</column></row><row id="29"><column id="0">141.382181007</column><column id="1">0.0132436797084</column></row><row id="30"><column id="0">145.448253851</column><column id="1">0.0130374722457</column></row><row id="31"><column id="0">149.513832472</column><column id="1">0.0122815183602</column></row><row id="32"><column id="0">153.579163982</column><column id="1">0.0112506912633</column></row><row id="33"><column id="0">157.645044628</column><column id="1">0.010830693525</column></row><row id="34"><column id="0">161.712421674</column><column id="1">0.0120752057892</column></row><row id="35"><column id="0">165.779029927</column><column id="1">0.0124645569512</column></row><row id="36"><column id="0">169.845775464</column><column id="1">0.0130066154529</column></row><row id="37"><column id="0">173.912246433</column><column id="1">0.0132432592752</column></row><row id="38"><column id="0">177.978442834</column><column id="1">0.0131744884182</column></row><row id="39"><column id="0">180.901060966</column><column id="1">0.0131689627249</column></row></rows></data></data></DynamicPropertyProfile></DynamicProperties></Viscoelastic><Thermal><GlassTransitionTemperature><value>70.10436433</value><unit>Celsius</unit></GlassTransitionTemperature></Thermal></PROPERTIES><MICROSTRUCTURE><Experimental_Sample_Info><SampleThickness><value>50</value><unit>micrometers</unit></SampleThickness></Experimental_Sample_Info></MICROSTRUCTURE></PolymerNanocomposite>
